Repository: FireDynamics/Pyrolysis_BESKID

# Pyrolysis_BESKID
Preparation of pyrolysis modelling publication.

## Python Scripting

The Python scripts are built on Python version: 3.13.3 (tags/v3.13.3:6280bb5, Apr  8 2025, 14:47:33) [MSC v.1943 64 bit (AMD64)]

Use the `requirements.txt` to build a virtual Python environment. It is located in `GeneralInformation\Python_venv`.

File: Experiments/TGA/TUBS/tga_nonisotherm/tga_dynamic_n2low30_dyn30_powder_3mg_r1.txt (part 1 of 3)
Index	Ts	t	Weight	Tr
[#]	[°C]	[s]	[mg]	[°C]
681	1.30378e+02	6.81000e+02	3.04811	130.5
682	1.30891e+02	6.82000e+02	3.04799	131.0
683	1.31399e+02	6.83000e+02	3.04786	131.5
684	1.31896e+02	6.84000e+02	3.04766	132.0
685	1.32399e+02	6.85000e+02	3.04752	132.5
686	1.32911e+02	6.86000e+02	3.04741	133.0
687	1.33418e+02	6.87000e+02	3.0473	133.5
688	1.33923e+02	6.88000e+02	3.04726	134.0
689	1.34426e+02	6.89000e+02	3.0472	134.5
690	1.34933e+02	6.90000e+02	3.04714	135.0
691	1.35432e+02	6.91000e+02	3.04708	135.5
692	1.35947e+02	6.92000e+02	3.04706	136.0
693	1.36448e+02	6.93000e+02	3.04702	136.5
694	1.36959e+02	6.94000e+02	3.04699	137.0
695	1.37453e+02	6.95000e+02	3.04695	137.5
696	1.37954e+02	6.96000e+02	3.04691	138.0
697	1.38469e+02	6.97000e+02	3.04687	138.5
698	1.38982e+02	6.98000e+02	3.04682	139.0
699	1.39485e+02	6.99000e+02	3.04676	139.5
700	1.39976e+02	7.00000e+02	3.04668	140.0
701	1.40473e+02	7.01000e+02	3.0466	140.5
702	1.40997e+02	7.02000e+02	3.04652	141.0
703	1.41500e+02	7.03000e+02	3.04643	141.5
704	1.41994e+02	7.04000e+02	3.04633	142.0
705	1.42508e+02	7.05000e+02	3.04623	142.5
706	1.43011e+02	7.06000e+02	3.04612	143.0
707	1.43502e+02	7.07000e+02	3.04601	143.5
708	1.44022e+02	7.08000e+02	3.04588	144.0
709	1.44524e+02	7.09000e+02	3.04576	144.5
710	1.45036e+02	7.10000e+02	3.04564	145.0
711	1.45535e+02	7.11000e+02	3.04552	145.5
712	1.46038e+02	7.12000e+02	3.04539	146.0
713	1.46554e+02	7.13000e+02	3.04527	146.5
714	1.47054e+02	7.14000e+02	3.04513	147.0
715	1.47551e+02	7.15000e+02	3.04498	147.5
716	1.48063e+02	7.16000e+02	3.04482	148.0
717	1.48566e+02	7.17000e+02	3.04466	148.5
718	1.49076e+02	7.18000e+02	3.0445	149.0
719	1.49569e+02	7.19000e+02	3.04434	149.5
720	1.50093e+02	7.20000e+02	3.04418	150.0
721	1.50607e+02	7.21000e+02	3.04403	150.5
722	1.51104e+02	7.22000e+02	3.04387	151.0
723	1.51617e+02	7.23000e+02	3.04372	151.5
724	1.52111e+02	7.24000e+02	3.04356	152.0
725	1.52629e+02	7.25000e+02	3.04338	152.5
726	1.53116e+02	7.26000e+02	3.04319	153.0
727	1.53626e+02	7.27000e+02	3.04299	153.5
728	1.54142e+02	7.28000e+02	3.04276	154.0
729	1.54634e+02	7.29000e+02	3.04254	154.5
730	1.55143e+02	7.30000e+02	3.04232	155.0
731	1.55649e+02	7.31000e+02	3.04211	155.5
732	1.56156e+02	7.32000e+02	3.04188	156.0
733	1.56667e+02	7.33000e+02	3.04167	156.5
734	1.57184e+02	7.34000e+02	3.04146	157.0
735	1.57693e+02	7.35000e+02	3.04125	157.5
736	1.58195e+02	7.36000e+02	3.04106	158.0
737	1.58702e+02	7.37000e+02	3.04086	158.5
738	1.59212e+02	7.38000e+02	3.04066	159.0
739	1.59711e+02	7.39000e+02	3.04046	159.5
740	1.60216e+02	7.40000e+02	3.04026	160.0
741	1.60731e+02	7.41000e+02	3.04004	160.5
742	1.61238e+02	7.42000e+02	3.0398	161.0
743	1.61727e+02	7.43000e+02	3.03957	161.5
744	1.62245e+02	7.44000e+02	3.03929	162.0
745	1.62760e+02	7.45000e+02	3.03903	162.5
746	1.63262e+02	7.46000e+02	3.03876	163.0
747	1.63780e+02	7.47000e+02	3.0385	163.5
748	1.64289e+02	7.48000e+02	3.03821	164.0
749	1.64795e+02	7.49000e+02	3.03792	164.5
750	1.65291e+02	7.50000e+02	3.03764	165.0
751	1.65808e+02	7.51000e+02	3.03735	165.5
752	1.66308e+02	7.52000e+02	3.03705	166.0
753	1.66813e+02	7.53000e+02	3.03677	166.5
754	1.67331e+02	7.54000e+02	3.03649	167.0
755	1.67832e+02	7.55000e+02	3.03622	167.5
756	1.68337e+02	7.56000e+02	3.03594	168.0
757	1.68851e+02	7.57000e+02	3.03565	168.5
758	1.69356e+02	7.58000e+02	3.03535	169.0
759	1.69877e+02	7.59000e+02	3.03504	169.5
760	1.70376e+02	7.60000e+02	3.03471	170.0
761	1.70882e+02	7.61000e+02	3.03439	170.5
762	1.71397e+02	7.62000e+02	3.03408	171.0
763	1.71909e+02	7.63000e+02	3.03377	171.5
764	1.72409e+02	7.64000e+02	3.03345	172.0
765	1.72913e+02	7.65000e+02	3.03311	172.5
766	1.73418e+02	7.66000e+02	3.03276	173.0
767	1.73928e+02	7.67000e+02	3.03239	173.5
768	1.74431e+02	7.68000e+02	3.03196	174.0
769	1.74949e+02	7.69000e+02	3.03154	174.5
770	1.75446e+02	7.70000e+02	3.03111	175.0
771	1.75961e+02	7.71000e+02	3.03067	175.5
772	1.76474e+02	7.72000e+02	3.03016	176.0
773	1.76991e+02	7.73000e+02	3.02966	176.5
774	1.77501e+02	7.74000e+02	3.02915	177.0
775	1.78016e+02	7.75000e+02	3.02863	177.5
776	1.78517e+02	7.76000e+02	3.02805	178.0
777	1.79024e+02	7.77000e+02	3.02748	178.5
778	1.79536e+02	7.78000e+02	3.0269	179.0
779	1.80039e+02	7.79000e+02	3.02631	179.5
780	1.80555e+02	7.80000e+02	3.02566	180.0
781	1.81060e+02	7.81000e+02	3.02501	180.5
782	1.81582e+02	7.82000e+02	3.02434	181.0
783	1.82077e+02	7.83000e+02	3.02366	181.5
784	1.82588e+02	7.84000e+02	3.0229	182.0
785	1.83094e+02	7.85000e+02	3.02214	182.5
786	1.83604e+02	7.86000e+02	3.02136	183.0
787	1.84112e+02	7.87000e+02	3.02056	183.5
788	1.84621e+02	7.88000e+02	3.01965	184.0
789	1.85134e+02	7.89000e+02	3.01874	184.5
790	1.85644e+02	7.90000e+02	3.01781	185.0
791	1.86150e+02	7.91000e+02	3.01685	185.5
792	1.86663e+02	7.92000e+02	3.01575	186.0
793	1.87169e+02	7.93000e+02	3.01468	186.5
794	1.87673e+02	7.94000e+02	3.01359	187.0
795	1.88192e+02	7.95000e+02	3.01247	187.5
796	1.88698e+02	7.96000e+02	3.01125	188.0
797	1.89211e+02	7.97000e+02	3.01004	188.5
798	1.89710e+02	7.98000e+02	3.0088	189.0
799	1.90230e+02	7.99000e+02	3.00755	189.5
800	1.90735e+02	8.00000e+02	3.0062	190.0
801	1.91255e+02	8.01000e+02	3.00486	190.5
802	1.91767e+02	8.02000e+02	3.00351	191.0
803	1.92261e+02	8.03000e+02	3.00215	191.5
804	1.92783e+02	8.04000e+02	3.00072	192.0
805	1.93290e+02	8.05000e+02	2.9993	192.5
806	1.93805e+02	8.06000e+02	2.99788	193.0
807	1.94315e+02	8.07000e+02	2.99645	193.5
808	1.94830e+02	8.08000e+02	2.99497	194.0
809	1.95348e+02	8.09000e+02	2.99349	194.5
810	1.95859e+02	8.10000e+02	2.992	195.0
811	1.96363e+02	8.11000e+02	2.9905	195.5
812	1.96874e+02	8.12000e+02	2.98895	196.0
813	1.97389e+02	8.13000e+02	2.98744	196.5
814	1.97889e+02	8.14000e+02	2.98592	197.0
815	1.98415e+02	8.15000e+02	2.98441	197.5
816	1.98920e+02	8.16000e+02	2.98291	198.0
817	1.99429e+02	8.17000e+02	2.98142	198.5
818	1.99952e+02	8.18000e+02	2.97994	199.0
819	2.00461e+02	8.19000e+02	2.97847	199.5
820	2.00970e+02	8.20000e+02	2.97706	200.0
821	2.01488e+02	8.21000e+02	2.97565	200.5
822	2.01997e+02	8.22000e+02	2.97426	201.0
823	2.02499e+02	8.23000e+02	2.97289	201.5
824	2.03026e+02	8.24000e+02	2.9716	202.0
825	2.03533e+02	8.25000e+02	2.97029	202.5
826	2.04046e+02	8.26000e+02	2.96901	203.0
827	2.04558e+02	8.27000e+02	2.96774	203.5
828	2.05068e+02	8.28000e+02	2.96657	204.0
829	2.05583e+02	8.29000e+02	2.9654	204.5
830	2.06091e+02	8.30000e+02	2.96426	205.0
831	2.06606e+02	8.31000e+02	2.96315	205.5
832	2.07109e+02	8.32000e+02	2.96216	206.0
833	2.07624e+02	8.33000e+02	2.96115	206.5
834	2.08156e+02	8.34000e+02	2.96016	207.0
835	2.08665e+02	8.35000e+02	2.95918	207.5
836	2.09174e+02	8.36000e+02	2.95831	208.0
837	2.09688e+02	8.37000e+02	2.95742	208.5
838	2.10193e+02	8.38000e+02	2.95655	209.0
839	2.10713e+02	8.39000e+02	2.9557	209.5
840	2.11227e+02	8.40000e+02	2.95494	210.0
841	2.11745e+02	8.41000e+02	2.95419	210.5
842	2.12258e+02	8.42000e+02	2.95349	211.0
843	2.12779e+02	8.43000e+02	2.95283	211.5
844	2.13304e+02	8.44000e+02	2.95237	212.0
845	2.13803e+02	8.45000e+02	2.95189	212.5
846	2.14314e+02	8.46000e+02	2.95145	213.0
847	2.14828e+02	8.47000e+02	2.95102	213.5
848	2.15335e+02	8.48000e+02	2.95072	214.0
849	2.15840e+02	8.49000e+02	2.9503	214.5
850	2.16356e+02	8.50000e+02	2.94984	215.0
851	2.16863e+02	8.51000e+02	2.94936	215.5
852	2.17372e+02	8.52000e+02	2.94878	216.0
853	2.17872e+02	8.53000e+02	2.94825	216.5
854	2.18382e+02	8.54000e+02	2.94773	217.0
855	2.18889e+02	8.55000e+02	2.94721	217.5
856	2.19389e+02	8.56000e+02	2.94671	218.0
857	2.19907e+02	8.57000e+02	2.94625	218.5
858	2.20420e+02	8.58000e+02	2.94581	219.0
859	2.20917e+02	8.59000e+02	2.94539	219.5
860	2.21425e+02	8.60000e+02	2.94504	220.0
861	2.21918e+02	8.61000e+02	2.94464	220.5
862	2.22429e+02	8.62000e+02	2.94423	221.0
863	2.22946e+02	8.63000e+02	2.94381	221.5
864	2.23453e+02	8.64000e+02	2.94338	222.0
865	2.23960e+02	8.65000e+02	2.94297	222.5
866	2.24478e+02	8.66000e+02	2.94258	223.0
867	2.24977e+02	8.67000e+02	2.94219	223.5
868	2.25486e+02	8.68000e+02	2.94185	224.0
869	2.25985e+02	8.69000e+02	2.94153	224.5
870	2.26492e+02	8.70000e+02	2.94121	225.0
871	2.26988e+02	8.71000e+02	2.94091	225.5
872	2.27510e+02	8.72000e+02	2.94066	226.0
873	2.28020e+02	8.73000e+02	2.94037	226.5
874	2.28521e+02	8.74000e+02	2.94006	227.0
875	2.29038e+02	8.75000e+02	2.93975	227.5
876	2.29552e+02	8.76000e+02	2.9394	228.0
877	2.30057e+02	8.77000e+02	2.93906	228.5
878	2.30559e+02	8.78000e+02	2.93872	229.0
879	2.31056e+02	8.79000e+02	2.93839	229.5
880	2.31564e+02	8.80000e+02	2.93805	230.0
881	2.32071e+02	8.81000e+02	2.93771	230.5
882	2.32579e+02	8.82000e+02	2.93737	231.0
883	2.33077e+02	8.83000e+02	2.93702	231.5
884	2.33579e+02	8.84000e+02	2.93665	232.0
885	2.34082e+02	8.85000e+02	2.93628	232.5
886	2.34576e+02	8.86000e+02	2.9359	233.0
887	2.35081e+02	8.87000e+02	2.93552	233.5
888	2.35572e+02	8.88000e+02	2.93511	234.0
889	2.36077e+02	8.89000e+02	2.93472	234.5
890	2.36577e+02	8.90000e+02	2.93434	235.0
891	2.37092e+02	8.91000e+02	2.93395	235.5
892	2.37602e+02	8.92000e+02	2.93358	236.0
893	2.38118e+02	8.93000e+02	2.9332	236.5
894	2.38635e+02	8.94000e+02	2.93282	237.0
895	2.39141e+02	8.95000e+02	2.93244	237.5
896	2.39652e+02	8.96000e+02	2.93205	238.0
897	2.40160e+02	8.97000e+02	2.93167	238.5
898	2.40669e+02	8.98000e+02	2.93129	239.0
899	2.41188e+02	8.99000e+02	2.93091	239.5
900	2.41692e+02	9.00000e+02	2.93053	240.0
901	2.42206e+02	9.01000e+02	2.93015	240.5
902	2.42721e+02	9.02000e+02	2.92977	241.0
903	2.43224e+02	9.03000e+02	2.92939	241.5
904	2.43742e+02	9.04000e+02	2.92903	242.0
905	2.44258e+02	9.05000e+02	2.92867	242.5
906	2.44762e+02	9.06000e+02	2.92832	243.0
907	2.45288e+02	9.07000e+02	2.92797	243.5
908	2.45776e+02	9.08000e+02	2.92764	244.0
909	2.46302e+02	9.09000e+02	2.9273	244.5
910	2.46813e+02	9.10000e+02	2.92695	245.0
911	2.47306e+02	9.11000e+02	2.92661	245.5
912	2.47808e+02	9.12000e+02	2.92627	246.0
913	2.48322e+02	9.13000e+02	2.92594	246.5
914	2.48827e+02	9.14000e+02	2.92562	247.0
915	2.49344e+02	9.15000e+02	2.92531	247.5
916	2.49849e+02	9.16000e+02	2.92502	248.0
917	2.50375e+02	9.17000e+02	2.92471	248.5
918	2.50890e+02	9.18000e+02	2.92441	249.0
919	2.51438e+02	9.19000e+02	2.9241	249.5
920	2.51947e+02	9.20000e+02	2.9238	250.0
921	2.52456e+02	9.21000e+02	2.9235	250.5
922	2.52974e+02	9.22000e+02	2.92321	251.0
923	2.53482e+02	9.23000e+02	2.92291	251.5
924	2.53993e+02	9.24000e+02	2.92263	252.0
925	2.54494e+02	9.25000e+02	2.92235	252.5
926	2.55019e+02	9.26000e+02	2.92207	253.0
927	2.55544e+02	9.27000e+02	2.9218	253.5
928	2.56076e+02	9.28000e+02	2.92155	254.0
929	2.56603e+02	9.29000e+02	2.9213	254.5
930	2.57138e+02	9.30000e+02	2.92105	255.0
931	2.57654e+02	9.31000e+02	2.92081	255.5
932	2.58171e+02	9.32000e+02	2.92057	256.0
933	2.58685e+02	9.33000e+02	2.92032	256.5
934	2.59192e+02	9.34000e+02	2.92005	257.0
935	2.59702e+02	9.35000e+02	2.91978	257.5
936	2.60230e+02	9.36000e+02	2.91949	258.0
937	2.60737e+02	9.37000e+02	2.91921	258.5
938	2.61250e+02	9.38000e+02	2.91894	259.0
939	2.61762e+02	9.39000e+02	2.91867	259.5
940	2.62297e+02	9.40000e+02	2.91841	260.0
941	2.62816e+02	9.41000e+02	2.91814	260.5
942	2.63334e+02	9.42000e+02	2.91787	261.0
943	2.63834e+02	9.43000e+02	2.91759	261.5
944	2.64354e+02	9.44000e+02	2.91732	262.0
945	2.64879e+02	9.45000e+02	2.91706	262.5
946	2.65389e+02	9.46000e+02	2.9168	263.0
947	2.65908e+02	9.47000e+02	2.91654	263.5
948	2.66431e+02	9.48000e+02	2.91629	264.0
949	2.66962e+02	9.49000e+02	2.91604	264.5
950	2.67467e+02	9.50000e+02	2.91578	265.0
951	2.67976e+02	9.51000e+02	2.91551	265.5
952	2.68474e+02	9.52000e+02	2.91525	266.0
953	2.68991e+02	9.53000e+02	2.91498	266.5
954	2.69505e+02	9.54000e+02	2.91471	267.0
955	2.70012e+02	9.55000e+02	2.91444	267.5
956	2.70504e+02	9.56000e+02	2.91416	268.0
957	2.71014e+02	9.57000e+02	2.91388	268.5
958	2.71534e+02	9.58000e+02	2.91359	269.0
959	2.72050e+02	9.59000e+02	2.9133	269.5
960	2.72577e+02	9.60000e+02	2.91299	270.0
961	2.73096e+02	9.61000e+02	2.91269	270.5
962	2.73625e+02	9.62000e+02	2.91238	271.0
963	2.74149e+02	9.63000e+02	2.91207	271.5
964	2.74698e+02	9.64000e+02	2.91175	272.0
965	2.75204e+02	9.65000e+02	2.91142	272.5
966	2.75722e+02	9.66000e+02	2.91109	273.0
967	2.76227e+02	9.67000e+02	2.91075	273.5
968	2.76751e+02	9.68000e+02	2.91038	274.0
969	2.77264e+02	9.69000e+02	2.91002	274.5
970	2.77766e+02	9.70000e+02	2.90965	275.0
971	2.78283e+02	9.71000e+02	2.90927	275.5
972	2.78803e+02	9.72000e+02	2.90886	276.0
973	2.79325e+02	9.73000e+02	2.90846	276.5
974	2.79847e+02	9.74000e+02	2.90805	277.0
975	2.80364e+02	9.75000e+02	2.90763	277.5
976	2.80882e+02	9.76000e+02	2.90718	278.0
977	2.81419e+02	9.77000e+02	2.90672	278.5
978	2.81934e+02	9.78000e+02	2.90627	279.0
979	2.82452e+02	9.79000e+02	2.90581	279.5
980	2.82955e+02	9.80000e+02	2.90531	280.0
981	2.83441e+02	9.81000e+02	2.90483	280.5
982	2.83945e+02	9.82000e+02	2.90433	281.0
983	2.84472e+02	9.83000e+02	2.90382	281.5
984	2.84970e+02	9.84000e+02	2.90327	282.0
985	2.85485e+02	9.85000e+02	2.9027	282.5
986	2.86001e+02	9.86000e+02	2.90212	283.0
987	2.86516e+02	9.87000e+02	2.90152	283.5
988	2.87036e+02	9.88000e+02	2.90084	284.0
989	2.87574e+02	9.89000e+02	2.90018	284.5
990	2.88084e+02	9.90000e+02	2.8995	285.0
991	2.88606e+02	9.91000e+02	2.89881	285.5
992	2.89143e+02	9.92000e+02	2.89805	286.0
993	2.89663e+02	9.93000e+02	2.89729	286.5
994	2.90192e+02	9.94000e+02	2.89652	287.0
995	2.90723e+02	9.95000e+02	2.89574	287.5
996	2.91272e+02	9.96000e+02	2.89488	288.0
997	2.91799e+02	9.97000e+02	2.89403	288.5
998	2.92314e+02	9.98000e+02	2.89316	289.0
999	2.92831e+02	9.99000e+02	2.89227	289.5
1000	2.93352e+02	1.00000e+03	2.89129	290.0
1001	2.93878e+02	1.00100e+03	2.8903	290.5
1002	2.94365e+02	1.00200e+03	2.88928	291.0
1003	2.94870e+02	1.00300e+03	2.88823	291.5
1004	2.95394e+02	1.00400e+03	2.88705	292.0
1005	2.95896e+02	1.00500e+03	2.8859	292.5
1006	2.96405e+02	1.00600e+03	2.88475	293.0
1007	2.96912e+02	1.00700e+03	2.88358	293.5
1008	2.97433e+02	1.00800e+03	2.88234	294.0
1009	2.97936e+02	1.00900e+03	2.88113	294.5
1010	2.98449e+02	1.01000e+03	2.8799	295.0
1011	2.98946e+02	1.01100e+03	2.87866	295.5
1012	2.99461e+02	1.01200e+03	2.87735	296.0
1013	2.99971e+02	1.01300e+03	2.87603	296.5
1014	3.00468e+02	1.01400e+03	2.87468	297.0
1015	3.00966e+02	1.01500e+03	2.8733	297.5
1016	3.01480e+02	1.01600e+03	2.8718	298.0
1017	3.01976e+02	1.01700e+03	2.87031	298.5
1018	3.02483e+02	1.01800e+03	2.8688	299.0
1019	3.03004e+02	1.01900e+03	2.86726	299.5
1020	3.03501e+02	1.02000e+03	2.8656	300.0
1021	3.04011e+02	1.02100e+03	2.86396	300.5
1022	3.04542e+02	1.02200e+03	2.8623	301.0
1023	3.05076e+02	1.02300e+03	2.86062	301.5
1024	3.05611e+02	1.02400e+03	2.85883	302.0
1025	3.06137e+02	1.02500e+03	2.85704	302.5
1026	3.06645e+02	1.02600e+03	2.85523	303.0
1027	3.07163e+02	1.02700e+03	2.85339	303.5
1028	3.07663e+02	1.02800e+03	2.85143	304.0
1029	3.08167e+02	1.02900e+03	2.8495	304.5
1030	3.08679e+02	1.03000e+03	2.84755	305.0
1031	3.09168e+02	1.03100e+03	2.84559	305.5
1032	3.09658e+02	1.03200e+03	2.84353	306.0
1033	3.10164e+02	1.03300e+03	2.84148	306.5
1034	3.10651e+02	1.03400e+03	2.83941	307.0
1035	3.11148e+02	1.03500e+03	2.83731	307.5
1036	3.11658e+02	1.03600e+03	2.83513	308.0
1037	3.12164e+02	1.03700e+03	2.83297	308.5
1038	3.12667e+02	1.03800e+03	2.8308	309.0
1039	3.13165e+02	1.03900e+03	2.82862	309.5
1040	3.13682e+02	1.04000e+03	2.82638	310.0
1041	3.14183e+02	1.04100e+03	2.82415	310.5
1042	3.14696e+02	1.04200e+03	2.82191	311.0
1043	3.15179e+02	1.04300e+03	2.81966	311.5
1044	3.15698e+02	1.04400e+03	2.81738	312.0
1045	3.16198e+02	1.04500e+03	2.81513	312.5
1046	3.16675e+02	1.04600e+03	2.81289	313.0
1047	3.17174e+02	1.04700e+03	2.81066	313.5
1048	3.17690e+02	1.04800e+03	2.80843	314.0
1049	3.18178e+02	1.04900e+03	2.80617	314.5
1050	3.18695e+02	1.05000e+03	2.80386	315.0
1051	3.19177e+02	1.05100e+03	2.80153	315.5
1052	3.19671e+02	1.05200e+03	2.79912	316.0
1053	3.20177e+02	1.05300e+03	2.7967	316.5
1054	3.20672e+02	1.05400e+03	2.79428	317.0
1055	3.21188e+02	1.05500e+03	2.79185	317.5
1056	3.21684e+02	1.05600e+03	2.78936	318.0
1057	3.22191e+02	1.05700e+03	2.78693	318.5
1058	3.22693e+02	1.05800e+03	2.78453	319.0
1059	3.23189e+02	1.05900e+03	2.78213	319.5
1060	3.23700e+02	1.06000e+03	2.7798	320.0
1061	3.24220e+02	1.06100e+03	2.77742	320.5
1062	3.24706e+02	1.06200e+03	2.77502	321.0
1063	3.25221e+02	1.06300e+03	2.77262	321.5
1064	3.25728e+02	1.06400e+03	2.77017	322.0
1065	3.26222e+02	1.06500e+03	2.76771	322.5
1066	3.26739e+02	1.06600e+03	2.76522	323.0
1067	3.27264e+02	1.06700e+03	2.76272	323.5
1068	3.27777e+02	1.06800e+03	2.76011	324.0
1069	3.28298e+02	1.06900e+03	2.7575	324.5
1070	3.28798e+02	1.07000e+03	2.75486	325.0
1071	3.29313e+02	1.07100e+03	2.75219	325.5
1072	3.29818e+02	1.07200e+03	2.74938	326.0
1073	3.30357e+02	1.07300e+03	2.74657	326.5
1074	3.30887e+02	1.07400e+03	2.74372	327.0
1075	3.31407e+02	1.07500e+03	2.74084	327.5
1076	3.31929e+02	1.07600e+03	2.73775	328.0
1077	3.32455e+02	1.07700e+03	2.73467	328.5
1078	3.32966e+02	1.07800e+03	2.73154	329.0
1079	3.33475e+02	1.07900e+03	2.72837	329.5
1080	3.33971e+02	1.08000e+03	2.72496	330.0
1081	3.34479e+02	1.08100e+03	2.72157	330.5
1082	3.35003e+02	1.08200e+03	2.71811	331.0
1083	3.35513e+02	1.08300e+03	2.71461	331.5
1084	3.36020e+02	1.08400e+03	2.71081	332.0
1085	3.36558e+02	1.08500e+03	2.70702	332.5
1086	3.37037e+02	1.08600e+03	2.70315	333.0
1087	3.37541e+02	1.08700e+03	2.6992	333.5
1088	3.38029e+02	1.08800e+03	2.69487	334.0
1089	3.38532e+02	1.08900e+03	2.69058	334.5
1090	3.39008e+02	1.09000e+03	2.68619	335.0
1091	3.39493e+02	1.09100e+03	2.68173	335.5
1092	3.39983e+02	1.09200e+03	2.67686	336.0
1093	3.40461e+02	1.09300e+03	2.67205	336.5
1094	3.40976e+02	1.09400e+03	2.66716	337.0
1095	3.41466e+02	1.09500e+03	2.66219	337.5
1096	3.41970e+02	1.09600e+03	2.65683	338.0
1097	3.42466e+02	1.09700e+03	2.65151	338.5
1098	3.42945e+02	1.09800e+03	2.64608	339.0
1099	3.43434e+02	1.09900e+03	2.64055	339.5
1100	3.43937e+02	1.10000e+03	2.63455	340.0
1101	3.44431e+02	1.10100e+03	2.62856	340.5
1102	3.44920e+02	1.10200e+03	2.62244	341.0
1103	3.45420e+02	1.10300e+03	2.61619	341.5
1104	3.45910e+02	1.10400e+03	2.60933	342.0
1105	3.46383e+02	1.10500e+03	2.60254	342.5
1106	3.46873e+02	1.10600e+03	2.5956	343.0
1107	3.47355e+02	1.10700e+03	2.58853	343.5
1108	3.47843e+02	1.10800e+03	2.58078	344.0
1109	3.48326e+02	1.10900e+03	2.57311	344.5
1110	3.48835e+02	1.11000e+03	2.56529	345.0
1111	3.49333e+02	1.11100e+03	2.55733	345.5
1112	3.49820e+02	1.11200e+03	2.54866	346.0
1113	3.50331e+02	1.11300e+03	2.54008	346.5
1114	3.50833e+02	1.11400e+03	2.53134	347.0
1115	3.51319e+02	1.11500e+03	2.52245	347.5
1116	3.51822e+02	1.11600e+03	2.51281	348.0
1117	3.52338e+02	1.11700e+03	2.50327	348.5
1118	3.52846e+02	1.11800e+03	2.49356	349.0
1119	3.53365e+02	1.11900e+03	2.48371	349.5
1120	3.53860e+02	1.12000e+03	2.47305	350.0
1121	3.54369e+02	1.12100e+03	2.46248	350.5
1122	3.54921e+02	1.12200e+03	2.4517	351.0
1123	3.55442e+02	1.12300e+03	2.44074	351.5
1124	3.55949e+02	1.12400e+03	2.42888	352.0
1125	3.56449e+02	1.12500e+03	2.41711	352.5
1126	3.56945e+02	1.12600e+03	2.40516	353.0
1127	3.57449e+02	1.12700e+03	2.39305	353.5
1128	3.57947e+02	1.12800e+03	2.38006	354.0
1129	3.58462e+02	1.12900e+03	2.36724	354.5
1130	3.58976e+02	1.13000e+03	2.35429	355.0
1131	3.59474e+02	1.13100e+03	2.34119	355.5
1132	3.59980e+02	1.13200e+03	2.32734	356.0
1133	3.60489e+02	1.13300e+03	2.31354	356.5
1134	3.60976e+02	1.13400e+03	2.29952	357.0
1135	3.61475e+02	1.13500e+03	2.28533	357.5
1136	3.61963e+02	1.13600e+03	2.27024	358.0
1137	3.62460e+02	1.13700e+03	2.2553	358.5
1138	3.62949e+02	1.13800e+03	2.24022	359.0
1139	3.63447e+02	1.13900e+03	2.225	359.5
1140	3.63931e+02	1.14000e+03	2.20895	360.0
1141	3.64437e+02	1.14100e+03	2.19301	360.5
1142	3.64917e+02	1.14200e+03	2.17687	361.0
1143	3.65416e+02	1.14300e+03	2.16055	361.5
1144	3.65900e+02	1.14400e+03	2.14342	362.0
1145	3.66401e+02	1.14500e+03	2.12639	362.5
1146	3.66895e+02	1.14600e+03	2.10919	363.0
1147	3.67398e+02	1.14700e+03	2.09184	363.5
1148	3.67889e+02	1.14800e+03	2.07368	364.0
1149	3.68389e+02	1.14900e+03	2.05567	364.5
1150	3.68881e+02	1.15000e+03	2.03751	365.0
1151	3.69377e+02	1.15100e+03	2.01921	365.5
1152	3.69872e+02	1.15200e+03	2.00021	366.0
1153	3.70365e+02	1.15300e+03	1.98129	366.5
1154	3.70878e+02	1.15400e+03	1.96223	367.0
1155	3.71349e+02	1.15500e+03	1.94303	367.5
1156	3.71832e+02	1.15600e+03	1.92311	368.0
1157	3.72320e+02	1.15700e+03	1.9033	368.5
1158	3.72810e+02	1.15800e+03	1.88332	369.0
1159	3.73314e+02	1.15900e+03	1.8632	369.5
1160	3.73803e+02	1.16000e+03	1.84236	370.0
1161	3.74308e+02	1.16100e+03	1.8216	370.5
1162	3.74811e+02	1.16200e+03	1.80071	371.0
1163	3.75307e+02	1.16300e+03	1.77969	371.5
1164	3.75812e+02	1.16400e+03	1.75799	372.0
1165	3.76324e+02	1.16500e+03	1.73643	372.5
1166	3.76819e+02	1.16600e+03	1.71477	373.0
1167	3.77319e+02	1.16700e+03	1.693	373.5
1168	3.77824e+02	1.16800e+03	1.67071	374.0
1169	3.78315e+02	1.16900e+03	1.6485	374.5
1170	3.78803e+02	1.17000e+03	1.62621	375.0
1171	3.79306e+02	1.17100e+03	1.60383	375.5
1172	3.79816e+02	1.17200e+03	1.58097	376.0
1173	3.80321e+02	1.17300e+03	1.55818	376.5
1174	3.80809e+02	1.17400e+03	1.5353	377.0
1175	3.81305e+02	1.17500e+03	1.51232	377.5
1176	3.81802e+02	1.17600e+03	1.48886	378.0
1177	3.82309e+02	1.17700e+03	1.46545	378.5
1178	3.82775e+02	1.17800e+03	1.44197	379.0
1179	3.83266e+02	1.17900e+03	1.41841	379.5
1180	3.83768e+02	1.18000e+03	1.39448	380.0
1181	3.84235e+02	1.18100e+03	1.37069	380.5
1182	3.84725e+02	1.18200e+03	1.3469	381.0
1183	3.85215e+02	1.18300e+03	1.32308	381.5
1184	3.85719e+02	1.18400e+03	1.29912	382.0
1185	3.86255e+02	1.18500e+03	1.27517	382.5
1186	3.86776e+02	1.18600e+03	1.25119	383.0
1187	3.87283e+02	1.18700e+03	1.2272	383.5
1188	3.87808e+02	1.18800e+03	1.2031	384.0
1189	3.88327e+02	1.18900e+03	1.17907	384.5
1190	3.88829e+02	1.19000e+03	1.15508	385.0
1191	3.89336e+02	1.19100e+03	1.13112	385.5
1192	3.89856e+02	1.19200e+03	1.10724	386.0
1193	3.90352e+02	1.19300e+03	1.08341	386.5
1194	3.90853e+02	1.19400e+03	1.05964	387.0
1195	3.91349e+02	1.19500e+03	1.03593	387.5
1196	3.91837e+02	1.19600e+03	1.0125	388.0
1197	3.92326e+02	1.19700e+03	0.989075	388.5
1198	3.92819e+02	1.19800e+03	0.965745	389.0
1199	3.93312e+02	1.19900e+03	0.942498	389.5
1200	3.93799e+02	1.20000e+03	0.919653	390.0
1201	3.94301e+02	1.20100e+03	0.896774	390.5
1202	3.94823e+02	1.20200e+03	0.873999	391.0
1203	3.95317e+02	1.20300e+03	0.851317	391.5
1204	3.95808e+02	1.20400e+03	0.829167	392.0
1205	3.96311e+02	1.20500e+03	0.807001	392.5
1206	3.96827e+02	1.20600e+03	0.785002	393.0
1207	3.97318e+02	1.20700e+03	0.76315	393.5
1208	3.97798e+02	1.20800e+03	0.742025	394.0
1209	3.98300e+02	1.20900e+03	0.720856	394.5
1210	3.98818e+02	1.21000e+03	0.699878	395.0
1211	3.99330e+02	1.21100e+03	0.679066	395.5
1212	3.99828e+02	1.21200e+03	0.659129	396.0
1213	4.00326e+02	1.21300e+03	0.639099	396.5
1214	4.00847e+02	1.21400e+03	0.619281	397.0
1215	4.01397e+02	1.21500e+03	0.599655	397.5
1216	4.01923e+02	1.21600e+03	0.580996	398.0
1217	4.02439e+02	1.21700e+03	0.562246	398.5
1218	4.02972e+02	1.21800e+03	0.543733	399.0
1219	4.03466e+02	1.21900e+03	0.525426	399.5
1220	4.03952e+02	1.22000e+03	0.508205	400.0
1221	4.04445e+02	1.22100e+03	0.490863	400.5
1222	4.04935e+02	1.22200e+03	0.47378	401.0
1223	4.05424e+02	1.22300e+03	0.456929	401.5
1224	4.05925e+02	1.22400e+03	0.441247	402.0
1225	4.06433e+02	1.22500e+03	0.425439	402.5
1226	4.06942e+02	1.22600e+03	0.409893	403.0
1227	4.07454e+02	1.22700e+03	0.394589	403.5
1228	4.07968e+02	1.22800e+03	0.380528	404.0
1229	4.08481e+02	1.22900e+03	0.366294	404.5
1230	4.08969e+02	1.23000e+03	0.352321	405.0
1231	4.09467e+02	1.23100e+03	0.338593	405.5
1232	4.09993e+02	1.23200e+03	0.326097	406.0
1233	4.10515e+02	1.23300e+03	0.313441	406.5
1234	4.11018e+02	1.23400e+03	0.301044	407.0
1235	4.11535e+02	1.23500e+03	0.288884	407.5
1236	4.12052e+02	1.23600e+03	0.277945	408.0
1237	4.12566e+02	1.23700e+03	0.266817	408.5
1238	4.13074e+02	1.23800e+03	0.255921	409.0
1239	4.13576e+02	1.23900e+03	0.245246	409.5
1240	4.14096e+02	1.24000e+03	0.235705	410.0
1241	4.14622e+02	1.24100e+03	0.225985	410.5
1242	4.15180e+02	1.24200e+03	0.216472	411.0
1243	4.15697e+02	1.24300e+03	0.207158	411.5
1244	4.16229e+02	1.24400e+03	0.198867	412.0
1245	4.16745e+02	1.24500e+03	0.190411	412.5
1246	4.17253e+02	1.24600e+03	0.182147	413.0
1247	4.17775e+02	1.24700e+03	0.174068	413.5
1248	4.18278e+02	1.24800e+03	0.166936	414.0
1249	4.18780e+02	1.24900e+03	0.159679	414.5
1250	4.19283e+02	1.25000e+03	0.152614	415.0
1251	4.19793e+02	1.25100e+03	0.145725	415.5
1252	4.20302e+02	1.25200e+03	0.139752	416.0
1253	4.20807e+02	1.25300e+03	0.133629	416.5
1254	4.21316e+02	1.25400e+03	0.127672	417.0
1255	4.21841e+02	1.25500e+03	0.121872	417.5
1256	4.22362e+02	1.25600e+03	0.116889	418.0
1257	4.22891e+02	1.25700e+03	0.111775	418.5
1258	4.23383e+02	1.25800e+03	0.10681	419.0
1259	4.23880e+02	1.25900e+03	0.101986	419.5
1260	4.24393e+02	1.26000e+03	0.0978808	420.0
1261	4.24936e+02	1.26100e+03	0.0936501	420.5
1262	4.25439e+02	1.26200e+03	0.0895446	421.0
1263	4.25944e+02	1.26300e+03	0.0855617	421.5
1264	4.26445e+02	1.26400e+03	0.0822086	422.0
1265	4.26945e+02	1.26500e+03	0.0787616	422.5
1266	4.27457e+02	1.26600e+03	0.0754382	423.0
1267	4.27950e+02	1.26700e+03	0.072231	423.5
1268	4.28418e+02	1.26800e+03	0.069605	424.0
1269	4.28890e+02	1.26900e+03	0.0668793	424.5
1270	4.29387e+02	1.27000e+03	0.0642484	425.0
1271	4.29892e+02	1.27100e+03	0.0617087	425.5
1272	4.30390e+02	1.27200e+03	0.0596551	426.0
1273	4.30885e+02	1.27300e+03	0.0575018	426.5
1274	4.31381e+02	1.27400e+03	0.0554234	427.0
1275	4.31879e+02	1.27500e+03	0.0534213	427.5
1276	4.32382e+02	1.27600e+03	0.0517992	428.0
1277	4.32869e+02	1.27700e+03	0.050111	428.5
1278	4.33361e+02	1.27800e+03	0.0484799	429.0
1279	4.33842e+02	1.27900e+03	0.0469054	429.5
1280	4.34308e+02	1.28000e+03	0.0456447	430.0
1281	4.34799e+02	1.28100e+03	0.0443194	430.5
1282	4.35286e+02	1.28200e+03	0.043043	431.0
1283	4.35772e+02	1.28300e+03	0.0418167	431.5
1284	4.36264e+02	1.28400e+03	0.040832	432.0
1285	4.36752e+02	1.28500e+03	0.039809	432.5
1286	4.37240e+02	1.28600e+03	0.0388268	433.0
1287	4.37722e+02	1.28700e+03	0.037883	433.5
1288	4.38215e+02	1.28800e+03	0.0371491	434.0
1289	4.38708e+02	1.28900e+03	0.0363715	434.5
1290	4.39224e+02	1.29000e+03	0.035625	435.0
1291	4.39731e+02	1.29100e+03	0.0349101	435.5
1292	4.40219e+02	1.29200e+03	0.0343548	436.0
1293	4.40709e+02	1.29300e+03	0.0337692	436.5
1294	4.41210e+02	1.29400e+03	0.0332058	437.0
1295	4.41718e+02	1.29500e+03	0.0326647	437.5
1296	4.42214e+02	1.29600e+03	0.032243	438.0
1297	4.42717e+02	1.29700e+03	0.0317918	438.5
1298	4.43203e+02	1.29800e+03	0.0313566	439.0
1299	4.43687e+02	1.29900e+03	0.0309388	439.5
1300	4.44179e+02	1.30000e+03	0.0305966	440.0
1301	4.44673e+02	1.30100e+03	0.0302376	440.5
1302	4.45180e+02	1.30200e+03	0.029886	441.0
1303	4.45679e+02	1.30300e+03	0.0295423	441.5
1304	4.46181e+02	1.30400e+03	0.0292499	442.0
1305	4.46677e+02	1.30500e+03	0.0289454	442.5
1306	4.47158e+02	1.30600e+03	0.0286494	443.0
1307	4.47625e+02	1.30700e+03	0.028362	443.5
1308	4.48163e+02	1.30800e+03	0.0281148	444.0
1309	4.48642e+02	1.30900e+03	0.0278683	444.5
1310	4.49122e+02	1.31000e+03	0.0276328	445.0
1311	4.49584e+02	1.31100e+03	0.0274059	445.5
1312	4.50058e+02	1.31200e+03	0.0272267	446.0
1313	4.50528e+02	1.31300e+03	0.0270335	446.5
1314	4.51030e+02	1.31400e+03	0.0268437	447.0
1315	4.51533e+02	1.31500e+03	0.0266583	447.5
1316	4.52033e+02	1.31600e+03	0.0265012	448.0
1317	4.52525e+02	1.31700e+03	0.0263417	448.5
1318	4.53020e+02	1.31800e+03	0.0261882	449.0
1319	4.53534e+02	1.31900e+03	0.0260404	449.5
1320	4.54054e+02	1.32000e+03	0.0259209	450.0
1321	4.54574e+02	1.32100e+03	0.025798	450.5
1322	4.55074e+02	1.32200e+03	0.025683	451.0
1323	4.55575e+02	1.32300e+03	0.0255755	451.5
1324	4.56055e+02	1.32400e+03	0.0255058	452.0
1325	4.56554e+02	1.32500e+03	0.025433	452.5
1326	4.57053e+02	1.32600e+03	0.0253631	453.0
1327	4.57537e+02	1.32700e+03	0.0252946	453.5
1328	4.57999e+02	1.32800e+03	0.0252425	454.0
1329	4.58483e+02	1.32900e+03	0.0251716	454.5
1330	4.58988e+02	1.33000e+03	0.025097	455.0
1331	4.59493e+02	1.33100e+03	0.0250232	455.5
1332	4.59977e+02	1.33200e+03	0.0249452	456.0
1333	4.60496e+02	1.33300e+03	0.0248903	456.5
1334	4.61049e+02	1.33400e+03	0.0248516	457.0
1335	4.61588e+02	1.33500e+03	0.0248223	457.5
1336	4.62094e+02	1.33600e+03	0.024844	458.0
1337	4.62667e+02	1.33700e+03	0.0248507	458.5
1338	4.63220e+02	1.33800e+03	0.024856	459.0
1339	4.63809e+02	1.33900e+03	0.0248617	459.5
1340	4.64293e+02	1.34000e+03	0.0248717	460.0
1341	4.64762e+02	1.34100e+03	0.0248588	460.5
1342	4.65302e+02	1.34200e+03	0.0248368	461.0
1343	4.65845e+02	1.34300e+03	0.0248119	461.5
1344	4.66156e+02	1.34400e+03	0.0247517	462.0
1345	4.66896e+02	1.34500e+03	0.0247112	462.5
1346	4.67753e+02	1.34600e+03	0.0246733	463.0
1347	4.68307e+02	1.34700e+03	0.0246339	463.5
1348	4.68684e+02	1.34800e+03	0.0245879	464.0
1349	4.69118e+02	1.34900e+03	0.0245314	464.5
1350	4.69452e+02	1.35000e+03	0.0244705	465.0
1351	4.69828e+02	1.35100e+03	0.0244109	465.5
1352	4.70279e+02	1.35200e+03	0.0243556	466.0
1353	4.70767e+02	1.35300e+03	0.0243249	466.5
1354	4.71248e+02	1.35400e+03	0.0243112	467.0
1355	4.71733e+02	1.35500e+03	0.0243065	467.5
1356	4.72213e+02	1.35600e+03	0.0243487	468.0
1357	4.72727e+02	1.35700e+03	0.0243669	468.5
1358	4.73271e+02	1.35800e+03	0.0243775	469.0
1359	4.73755e+02	1.35900e+03	0.024385	469.5
1360	4.74289e+02	1.36000e+03	0.0243864	470.0
1361	4.74762e+02	1.36100e+03	0.0243826	470.5
1362	4.75188e+02	1.36200e+03	0.024376	471.0
1363	4.75669e+02	1.36300e+03	0.0243682	471.5
1364	4.76133e+02	1.36400e+03	0.0243522	472.0
1365	4.76653e+02	1.36500e+03	0.0243562	472.5
1366	4.77190e+02	1.36600e+03	0.0243707	473.0
1367	4.77664e+02	1.36700e+03	0.0243878	473.5
1368	4.78129e+02	1.36800e+03	0.0244095	474.0
1369	4.78569e+02	1.36900e+03	0.0244043	474.5
1370	4.78837e+02	1.37000e+03	0.0243807	475.0
1371	4.79277e+02	1.37100e+03	0.024347	475.5
1372	4.79693e+02	1.37200e+03	0.0242745	476.0
1373	4.80158e+02	1.37300e+03	0.0242262	476.5
1374	4.80570e+02	1.37400e+03	0.0241882	477.0
1375	4.81035e+02	1.37500e+03	0.0241551	477.5
1376	4.81551e+02	1.37600e+03	0.0241313	478.0
1377	4.82022e+02	1.37700e+03	0.024111	478.5
1378	4.82440e+02	1.37800e+03	0.0240917	479.0
1379	4.82899e+02	1.37900e+03	0.0240724	479.5
1380	4.83387e+02	1.38000e+03	0.0240724	480.0
1381	4.83864e+02	1.38100e+03	0.0240628	480.5
1382	4.84372e+02	1.38200e+03	0.024054	481.0
1383	4.84827e+02	1.38300e+03	0.0240465	481.5
1384	4.85283e+02	1.38400e+03	0.0240329	482.0
1385	4.85741e+02	1.38500e+03	0.0240191	482.5
1386	4.86198e+02	1.38600e+03	0.0240014	483.0
1387	4.86700e+02	1.38700e+03	0.0239805	483.5
1388	4.87158e+02	1.38800e+03	0.0239557	484.0
1389	4.87605e+02	1.38900e+03	0.0239355	484.5
1390	4.88071e+02	1.39000e+03	0.0239206	485.0
1391	4.88537e+02	1.39100e+03	0.0239096	485.5
1392	4.89013e+02	1.39200e+03	0.0239057	486.0
1393	4.89487e+02	1.39300e+03	0.0239035	486.5
1394	4.89970e+02	1.39400e+03	0.0239006	487.0
1395	4.90448e+02	1.39500e+03	0.0238956	487.5
1396	4.90929e+02	1.39600e+03	0.0238976	488.0
1397	4.91411e+02	1.39700e+03	0.0238918	488.5
1398	4.91915e+02	1.39800e+03	0.0238848	489.0
1399	4.92471e+02	1.39900e+03	0.0238787	489.5
1400	4.93014e+02	1.40000e+03	0.0238673	490.0
1401	4.93527e+02	1.40100e+03	0.023863	490.5
1402	4.94011e+02	1.40200e+03	0.0238578	491.0
1403	4.94498e+02	1.40300e+03	0.0238497	491.5
1404	4.94968e+02	1.40400e+03	0.0238409	492.0
1405	4.95414e+02	1.40500e+03	0.0238253	492.5
1406	4.95871e+02	1.40600e+03	0.0238092	493.0
1407	4.96419e+02	1.40700e+03	0.0237941	493.5
1408	4.96933e+02	1.40800e+03	0.0237699	494.0
1409	4.97408e+02	1.40900e+03	0.0237555	494.5
1410	4.97912e+02	1.41000e+03	0.0237408	495.0
1411	4.98405e+02	1.41100e+03	0.0237236	495.5
1412	4.98971e+02	1.41200e+03	0.0237112	496.0
1413	4.99497e+02	1.41300e+03	0.0236921	496.5
1414	4.99878e+02	1.41400e+03	0.0236737	497.0
1415	5.00448e+02	1.41500e+03	0.0236574	497.5
1416	5.01078e+02	1.41600e+03	0.0236391	498.0
1417	5.01585e+02	1.41700e+03	0.0236301	498.5
1418	5.02115e+02	1.41800e+03	0.0236218	499.0
1419	5.02608e+02	1.41900e+03	0.0236113	499.5
1420	5.03001e+02	1.42000e+03	0.0236025	500.0
1421	5.03440e+02	1.42100e+03	0.0235784	500.5
1422	5.03922e+02	1.42200e+03	0.0235454	501.0
1423	5.04405e+02	1.42300e+03	0.0235075	501.5
1424	5.04832e+02	1.42400e+03	0.0234378	502.0
1425	5.05296e+02	1.42500e+03	0.0233801	502.5
1426	5.05757e+02	1.42600e+03	0.0233221	503.0
1427	5.06228e+02	1.42700e+03	0.0232632	503.5
1428	5.06689e+02	1.42800e+03	0.0232054	504.0
1429	5.07161e+02	1.42900e+03	0.0231583	504.5
1430	5.07661e+02	1.43000e+03	0.0231227	505.0
1431	5.08205e+02	1.43100e+03	0.0230959	505.5
1432	5.08717e+02	1.43200e+03	0.0231108	506.0
1433	5.09162e+02	1.43300e+03	0.023127	506.5
1434	5.09602e+02	1.43400e+03	0.0231518	507.0
1435	5.10059e+02	1.43500e+03	0.0231818	507.5
1436	5.10545e+02	1.43600e+03	0.0232463	508.0
1437	5.11044e+02	1.43700e+03	0.0232818	508.5
1438	5.11531e+02	1.43800e+03	0.0233042	509.0
1439	5.12013e+02	1.43900e+03	0.0233207	509.5
1440	5.12512e+02	1.44000e+03	0.0233115	510.0
1441	5.12991e+02	1.44100e+03	0.0233103	510.5
1442	5.13468e+02	1.44200e+03	0.0233092	511.0
1443	5.13938e+02	1.44300e+03	0.0233069	511.5
1444	5.14412e+02	1.44400e+03	0.0232883	512.0
1445	5.14892e+02	1.44500e+03	0.0232736	512.5
1446	5.15388e+02	1.44600e+03	0.0232555	513.0
1447	5.15875e+02	1.44700e+03	0.0232346	513.5
1448	5.16351e+02	1.44800e+03	0.0232098	514.0
1449	5.16842e+02	1.44900e+03	0.0231915	514.5
1450	5.17333e+02	1.45000e+03	0.02318	515.0
1451	5.17853e+02	1.45100e+03	0.0231732	515.5
1452	5.18357e+02	1.45200e+03	0.0231768	516.0
1453	5.18831e+02	1.45300e+03	0.0231799	516.5
1454	5.19301e+02	1.45400e+03	0.0231832	517.0
1455	5.19795e+02	1.45500e+03	0.023187	517.5
1456	5.20284e+02	1.45600e+03	0.023202	518.0
1457	5.20780e+02	1.45700e+03	0.023209	518.5
1458	5.21284e+02	1.45800e+03	0.0232138	519.0
1459	5.21784e+02	1.45900e+03	0.0232176	519.5
1460	5.22281e+02	1.46000e+03	0.0232141	520.0
1461	5.22769e+02	1.46100e+03	0.0232102	520.5
1462	5.23271e+02	1.46200e+03	0.0232019	521.0
1463	5.23779e+02	1.46300e+03	0.0231903	521.5
1464	5.24279e+02	1.46400e+03	0.023167	522.0
1465	5.24770e+02	1.46500e+03	0.0231442	522.5
1466	5.25264e+02	1.46600e+03	0.0231207	523.0
1467	5.25758e+02	1.46700e+03	0.0230967	523.5
1468	5.26256e+02	1.46800e+03	0.0230654	524.0
1469	5.26732e+02	1.46900e+03	0.0230419	524.5
1470	5.27209e+02	1.47000e+03	0.0230224	525.0
1471	5.27709e+02	1.47100e+03	0.0230054	525.5
1472	5.28212e+02	1.47200e+03	0.0230091	526.0
1473	5.28705e+02	1.47300e+03	0.0230187	526.5
1474	5.29206e+02	1.47400e+03	0.0230396	527.0
1475	5.29692e+02	1.47500e+03	0.0230684	527.5
1476	5.30176e+02	1.47600e+03	0.0231299	528.0
1477	5.30673e+02	1.47700e+03	0.0231766	528.5
1478	5.31185e+02	1.47800e+03	0.0232162	529.0
1479	5.31685e+02	1.47900e+03	0.0232509	529.5
1480	5.32195e+02	1.48000e+03	0.0232765	530.0
1481	5.32715e+02	1.48100e+03	0.0232909	530.5
1482	5.33263e+02	1.48200e+03	0.0232984	531.0
1483	5.33805e+02	1.48300e+03	0.0233027	531.5
1484	5.34330e+02	1.48400e+03	0.0232751	532.0
1485	5.34861e+02	1.48500e+03	0.0232642	532.5
1486	5.35418e+02	1.48600e+03	0.023255	533.0
1487	5.35930e+02	1.48700e+03	0.0232447	533.5
1488	5.36421e+02	1.48800e+03	0.0232335	534.0
1489	5.36884e+02	1.48900e+03	0.0232214	534.5
1490	5.37372e+02	1.49000e+03	0.0232112	535.0
1491	5.37907e+02	1.49100e+03	0.0232023	535.5
1492	5.38446e+02	1.49200e+03	0.0231903	536.0
1493	5.39083e+02	1.49300e+03	0.0231744	536.5
1494	5.39618e+02	1.49400e+03	0.023148	537.0
1495	5.40100e+02	1.49500e+03	0.0231122	537.5
1496	5.40609e+02	1.49600e+03	0.0230564	538.0
1497	5.41109e+02	1.49700e+03	0.0230095	538.5
1498	5.41610e+02	1.49800e+03	0.0229765	539.0
1499	5.42077e+02	1.49900e+03	0.0229544	539.5
1500	5.42569e+02	1.50000e+03	0.022944	540.0
1501	5.43063e+02	1.50100e+03	0.0229447	540.5
1502	5.43562e+02	1.50200e+03	0.0229388	541.0
1503	5.44056e+02	1.50300e+03	0.0229221	541.5
1504	5.44531e+02	1.50400e+03	0.0229213	542.0
1505	5.45049e+02	1.50500e+03	0.0228935	542.5
1506	5.45515e+02	1.50600e+03	0.0228702	543.0
1507	5.45994e+02	1.50700e+03	0.0228602	543.5
1508	5.46438e+02	1.50800e+03	0.0228651	544.0
1509	5.46912e+02	1.50900e+03	0.0229268	544.5
1510	5.47424e+02	1.51000e+03	0.0230138	545.0
1511	5.47929e+02	1.51100e+03	0.0231036	545.5
1512	5.48472e+02	1.51200e+03	0.0232316	546.0
1513	5.48988e+02	1.51300e+03	0.0232511	546.5
1514	5.49481e+02	1.51400e+03	0.023211	547.0
1515	5.49946e+02	1.51500e+03	0.0231425	547.5
1516	5.50387e+02	1.51600e+03	0.0229241	548.0
1517	5.50820e+02	1.51700e+03	0.0227934	548.5
1518	5.51288e+02	1.51800e+03	0.0226966	549.0
1519	5.51744e+02	1.51900e+03	0.0226169	549.5
1520	5.52212e+02	1.52000e+03	0.0225811	550.0
1521	5.52667e+02	1.52100e+03	0.0225595	550.5
1522	5.53119e+02	1.52200e+03	0.022552	551.0
1523	5.53565e+02	1.52300e+03	0.0225524	551.5
1524	5.54025e+02	1.52400e+03	0.0226306	552.0
1525	5.54503e+02	1.52500e+03	0.022667	552.5
1526	5.54994e+02	1.52600e+03	0.0226963	553.0
1527	5.55465e+02	1.52700e+03	0.0227245	553.5
1528	5.55952e+02	1.52800e+03	0.0227346	554.0
1529	5.56451e+02	1.52900e+03	0.0227446	554.5
1530	5.56952e+02	1.53000e+03	0.0227474	555.0
1531	5.57428e+02	1.53100e+03	0.022745	555.5
1532	5.57916e+02	1.53200e+03	0.0227173	556.0
1533	5.58390e+02	1.53300e+03	0.0226906	556.5
1534	5.58866e+02	1.53400e+03	0.0226581	557.0
1535	5.59348e+02	1.53500e+03	0.0226205	557.5
1536	5.59844e+02	1.53600e+03	0.0225606	558.0
1537	5.60346e+02	1.53700e+03	0.0225157	558.5
1538	5.60844e+02	1.53800e+03	0.0224825	559.0
1539	5.61360e+02	1.53900e+03	0.0224582	559.5
1540	5.61860e+02	1.54000e+03	0.0224644	560.0
1541	5.62333e+02	1.54100e+03	0.0224817	560.5
1542	5.62814e+02	1.54200e+03	0.0225112	561.0
1543	5.63298e+02	1.54300e+03	0.0225469	561.5
1544	5.63784e+02	1.54400e+03	0.0226248	562.0
1545	5.64259e+02	1.54500e+03	0.0226677	562.5
1546	5.64755e+02	1.54600e+03	0.0226921	563.0
1547	5.65239e+02	1.54700e+03	0.0227059	563.5
1548	5.65730e+02	1.54800e+03	0.0226779	564.0
1549	5.66215e+02	1.54900e+03	0.0226577	564.5
1550	5.66701e+02	1.55000e+03	0.0226373	565.0
1551	5.67199e+02	1.55100e+03	0.0226163	565.5
1552	5.67683e+02	1.55200e+03	0.0225692	566.0
1553	5.68151e+02	1.55300e+03	0.0225392	566.5
1554	5.68642e+02	1.55400e+03	0.0225098	567.0
1555	5.69135e+02	1.55500e+03	0.0224785	567.5
1556	5.69616e+02	1.55600e+03	0.022455	568.0
1557	5.70093e+02	1.55700e+03	0.0224245	568.5
1558	5.70590e+02	1.55800e+03	0.0223961	569.0
1559	5.71061e+02	1.55900e+03	0.0223706	569.5
1560	5.71552e+02	1.56000e+03	0.0223448	570.0
1561	5.72044e+02	1.56100e+03	0.0223274	570.5
1562	5.72540e+02	1.56200e+03	0.0223141	571.0
1563	5.73046e+02	1.56300e+03	0.0223022	571.5
1564	5.73554e+02	1.56400e+03	0.022307	572.0
1565	5.74076e+02	1.56500e+03	0.0223047	572.5
1566	5.74585e+02	1.56600e+03	0.0223029	573.0
1567	5.75081e+02	1.56700e+03	0.0223023	573.5
1568	5.75592e+02	1.56800e+03	0.0223091	574.0
1569	5.76093e+02	1.56900e+03	0.0223179	574.5
1570	5.76589e+02	1.57000e+03	0.0223259	575.0
1571	5.77094e+02	1.57100e+03	0.0223325	575.5
1572	5.77605e+02	1.57200e+03	0.0223391	576.0
1573	5.78100e+02	1.57300e+03	0.0223359	576.5
1574	5.78622e+02	1.57400e+03	0.0223285	577.0
1575	5.79116e+02	1.57500e+03	0.0223192	577.5
1576	5.79611e+02	1.57600e+03	0.0222949	578.0
1577	5.80104e+02	1.57700e+03	0.022284	578.5
1578	5.80591e+02	1.57800e+03	0.0222801	579.0
1579	5.80884e+02	1.57900e+03	0.0222798	579.5
1580	5.82122e+02	1.58000e+03	0.0222981	580.0
1581	5.82275e+02	1.58100e+03	0.0223181	580.5
1582	5.82638e+02	1.58200e+03	0.0223442	581.0
1583	5.83057e+02	1.58300e+03	0.0223743	581.5
1584	5.83501e+02	1.58400e+03	0.0224247	582.0
1585	5.84011e+02	1.58500e+03	0.0224604	582.5
1586	5.84470e+02	1.58600e+03	0.022484	583.0
1587	5.84935e+02	1.58700e+03	0.0224971	583.5
1588	5.85411e+02	1.58800e+03	0.0224707	584.0
1589	5.85894e+02	1.58900e+03	0.0224309	584.5
1590	5.86373e+02	1.59000e+03	0.0223753	585.0
1591	5.86856e+02	1.59100e+03	0.0223102	585.5
1592	5.87332e+02	1.59200e+03	0.0221891	586.0
1593	5.87806e+02	1.59300e+03	0.0221123	586.5
1594	5.88293e+02	1.59400e+03	0.0220564	587.0
1595	5.88784e+02	1.59500e+03	0.0220115	587.5
1596	5.89261e+02	1.59600e+03	0.0220079	588.0
1597	5.89714e+02	1.59700e+03	0.0219985	588.5
1598	5.90204e+02	1.59800e+03	0.0219906	589.0
1599	5.90693e+02	1.59900e+03	0.021983	589.5
1600	5.91187e+02	1.60000e+03	0.0219922	590.0
1601	5.91690e+02	1.60100e+03	0.0219729	590.5
